Repository: tienhung278/low-carbon-materials-hub

File: artifacts/pdf-text/epd-australasia-com-wp-content-uploads-2023-08-epd-ies-0009353-003-hallett-ready-mix-concrete-2026-05-04-pdf.txt (part 1 of 4)
ENVIRONMENTAL PRODUCT DECLARATION
In accordance with ISO 14025:2006 and EN 15804:2012+A2:2019/AC:2021
PROGRAMME: 	The International EPD ® System
www.environdec.com
PROGRAMME OPERATOR: 	EPD International AB
LICENSEE: 	EPD Australasia
www.epd-australasia.com
EPD REGISTRATION NUMBER: 	EPD-IES-0009353:003
DATE OF PUBLICATION (ISSUE): 	2026-05-04
VALID FROM: 	2023-07-31
DATE OF VALIDITY 	2028-07-31
GEOGRAPHICAL SCOPE: 	Australia
READY MIX
CONCRETE PRODUCTS
This an EPD of multiple products. Products included in this EPD are listed on page 9. An EPD
may be updated or depublished if conditions change. To find the latest version of the EPD and
to confirm its validity, see www.environdec.com.

-- 1 of 37 --

2 	CONCRETE | ENVIRONMENTAL PRODUCT DECLARATION
WHAT IS AN
ENVIRONMENTAL
PRODUCT
DECLARATION?
INDEX
This EPD covers the environmental impacts of Ready
Mix concrete products when used in infrastructure,
commercial buildings, and residential buildings. The
products are manufactured at five batching plants
around South Australia.
This EPD is based on a "cradle-to-gate with modules
C1–C4 and module D" Life Cycle Assessment (LCA),
which includes production of the products as well as
end-of-life. ‘Cradle’ refers to the raw material extraction
and ‘the gate’ is the gate of the batching plants as the
product is ready to go out to customers.
An environmental product declaration (EPD) tells
the environmental story of a product over its life
cycle in a format that is clear and transparent.
It is science-based, independently verified and
publicly available. EPDs are often compared to
the nutrition labels on food products.
EPDs help manufacturers translate complex
sustainability information about their product’s
environmental footprint into simpler information
that governments, companies, industry
associations and end consumers can trust to
make decisions.
An EPD communicates the environmental
impacts at different stages in a product’s life
cycle. This includes for example greenhouse gas
emissions plus a range of other environmental
indicators, with results reported separately for
each life cycle stage (product stage, construction
stage, use stage and end-of-life stage).
What is an environmental product declaration? 	2
ABOUT
Hallett Group 	4
Our steps towards sustainability 	6
READY MIX CONCRETE PRODUCTS
Where we produce our Ready Mix concrete 	8
Product life cycle 	8
Manufacturing process 	10
TECHNICAL INFORMATION
Declared unit and industry classification 	10
System boundary 	11
Life cycle inventory (LCI) data and assumptions 	14
Introduction to environmental impact indicators 	17
RESULTS
Types of indicators 	18
Dry Creek | A1-A3 	20
Elizabeth | A1-A3 	30
Mile End | A1-A3 	36
McLaren Vale | A1-A3 	56
Osborne | A1-A3 	62
End-of-life results modules C1-C4 + D 	68
References 	70
Programme-related information and verification 	71
CONCRETE | ENVIRONMENTAL PRODUCT DECLARATION	
3

-- 2 of 37 --

ABOUT
HALLETT GROUP
Hallett Group is the largest integrated building supplier, construction and
mining materials company in South Australia. Our size and diversity give
us an advantage in having a broad range of expertise to provide a balanced
outcome for any project. We are well invested with the flexibility and agility
to respond quickly and efficiently to any challenge or opportunity.
We are a proud South Australian owned and
operated Company that continues to invest in
our future through fixed plant upgrades, new
transport fleet, increasing mobile plant capability
and improved technology. Our consistently strong
order books across our diversified businesses and
our equally diverse client base is a testament to
the quality of our work and our commitment to
being the very best at what we do.
Most importantly, we are investing in people as
our most important asset and our true competitive
advantage. We recruit the most talented,
collaborative and innovative people in the state
and foster a continuous learning culture to ensure
we remain at the top of our game. The diversity
of our business means there are wide ranging
opportunities for people to develop, learn and
grow their careers.
Our customer projects are supported by our
extensive network of resources and technical
expertise. Through this, we can reduce client
project risks through co-ordinated design and
consultation, project delivery, supply chain
management and logistics capability.
Hallett’s corporate vision is ‘be the dominant construction materials, mining
materials and building products partner in South Australia and grow our
business in attractive markets and industries’. This has resulted in our positive
market reputation that is based on our values and business philosophy of:
Customer Focused
We are a partner that
goes above and beyond to
delight our customers and
add real value, well beyond
just our product offerings.
Agile, Innovative,
and Fastest
We will be at the forefront
of technology and
innovation; we will be the
fastest and most adaptive
to identify, realise and seize
opportunity.
Respect and Integrity
We will behave with
professionalism and considered
regard toward our internal
and external stakeholders,
fostering a diverse environment
promoting candid constructive
communication and ideas.
Business Excellence
We have a continual
improvement mindset, we
constantly evaluate ourselves
and our business looking
for ways to improve our
safety, our sustainability, our
service, our processes and
most importantly our people.
HALLET GROUP PRODUCT APPLICATIONS
INFRASTRUCTURE – From bridges and highways to
communications and utilities, we provide the infrastructure
that keeps you connected and protected.
COMMERCIAL – From high rise to shopfronts and stadiums,
we provide interior and exterior solutions to create the
beautiful, functional buildings where you work, shop and play.
RESIDENTIAL – From paving for your driveway to timber for
your patio and all-glass shower enclosures for your bathroom,
we provide the function you need with the aesthetics you want.
CONCRETE | ENVIRONMENTAL PRODUCT DECLARATION
4	CONCRETE | ENVIRONMENTAL PRODUCT DECLARATION
5

-- 3 of 37 --

REDUCING OUR ENVIRONMENTAL FOOTPRINT
The Hallett Group is committed to achieving its net zero emissions goal for all
operations by 2050.
Hallett Group has developed a Net Zero Roadmap (with both short and long term
targets) under the guidance from the GCCA 2050 Cement and Concrete Industry
and the VDZ independent report ‘Decarbonisation Pathways for the Australian
Cement and Concrete Sector.’
Zero emission
electricity
and transport
Innovation in
concrete
Increased use of
Supplementary
Cementitious
Materials (SCMs)
New CO2
efficient
cements
Alternate fuels
and green
hydrogen
Accounting
for concrete
to uptake CO2
The GCCA 2050 Cement and Concrete Industry
Roadmap for Net Zero Concrete is the collective
commitment of the world’s leading cement and
concrete companies to fully contribute to building the
sustainable world of tomorrow.
Find out more at the GCCA website.
Decarbonisation Pathways for the Australian Cement
and Concrete Sector.
The key purpose of this report is to identify and
communicate the critical pathways that will enable the
cement and concrete sector value chain to continue to
lower its CO 2 emissions and to decarbonise by 2050.
Find out more
Construction of cement
storage silo as part of the
Green Cement Distribution
facility at Port Adelaide.
OUR STEPS TOWARDS
SUSTAINABILITY
At Hallett Group, we believe environmentally responsible, safe
operations benefit our communities and drive positive results
for the long term. As an industry leader, Hallett Group’s aim has
always been to meet – and strive to exceed – all federal, state and
local environmental regulations.
However, environmental sustainability means looking beyond what is required of a
company by governments and regulators. We continue to make significant progress
on reducing our carbon footprint, increasing our energy efficiency, increasing recycled
water use, reducing waste and managing our land with biodiversity in mind. It’s the
right thing to do for society, for our business and our stakeholders.
CONCRETE | ENVIRONMENTAL PRODUCT DECLARATION
6	CONCRETE | ENVIRONMENTAL PRODUCT DECLARATION
7

-- 4 of 37 --

READY MIX CONCRETE
PRODUCTS
This EPD covers our Ready Mix concrete products.
We supply a wide range of premixed concrete for a
variety of applications.
We provide 20 and 25 MPa concrete for use
primarily in residential slabs, footings, driveways
and paths and 32 and 40 MPa or higher strength
concrete which is primarily used for industrial
jobs where a greater resistance to loading and
trafficking is required.
At Hallett we strive to provide customers a range
of different concrete mixes that can meet their
technical and environmental needs. Hallett
Group's Enviro Construct range offers low carbon
mix designs to cater for many varied concrete
applications.
Enviro Construct:
 Level 1
Typical reduction of CO2 embedded 26 – 28 %
 Level 2
Typical reduction of CO2 embedded 35 – 37 %
 Level 3
Typical reduction of CO2 embedded 44 – 47 %
Hallett also has access to Carbon Cure at
particular plants which introduces CO2 into the
concrete mixes permanently embedding CO2 into
the concrete. However, no concrete products
presented in this EPD use this technology.
Hallett manufactures Ready Mix concrete
products at five batching plants (see figure 2)
around South Australia including:
 Dry Creek | 140 Churchill Road North, Dry Creek
 Elizabeth | Womma Road, Elizabeth West
 Mile End | Cnr Railway Terrace and
Manchester Street, Mile End
 McLaren Vale | Long Gully Road, McLaren Vale
 Osborne | Pelican Point Road, Outer Harbour
Table 1. Concrete mix names, grades and Enviro Construct
Mix name Density
(kg/m3
) No. of
plants* Grade
(MPa) Enviro
Construct
S1020 	PLC1 	2 290 	2 	10 	Level 1
S1520 PLC1120 	2 030 	2 15 Level 1
PLC2120 	2 090 	2 	Level 3
N2010P - 	2 290 	1 20 -
100 	2 280 	1 	-
N2020P
100 	2 290 	1
20
-
120 	2 290 	1 	-
Ref 	2 308 	5 	-
F30 	2 308 	5 	Level 1
S30 	2 297 	5 	Level 1
S50 	2 293 	5 	Level 2
S2020P 	200 	2 280 	1 	20 	-
N2520P
Ref 	2 312 	5
25
-
F30 	2 310 	5 	Level 1
T50 	2 311 	5 	Level 3
S30 	2 301 	5 	Level 1
S50 	2 296 	5 	Level 2
S2520 PLC1 	2 270 	2 25 Level1
E1100 	2 270 	1 	Level 1
N3220P
Ref 	2 351 	5
32
-
F30 	2 347 	5 	Level 1
T50 	2 346 	5 	Level 3
S30 	2 338 	5 	Level 1
S50 	2 332 	5 	Level 3
S3220
PLC2 	2 300 	2
32
Level 1
LSLC2 	2 300 	2 	Level 3
PLC2XYP 	2 340 	2 	Level 3
PLC2120 	2 230 	2 	Level 2
E1100 	2 320 	1 	Level 1
N4020P
Ref 	2 356 	5
40
-
F30 	2 347 	5 	Level 1
T50 	2 343 	5 	Level 3
S30 	2 339 	5 	Level 1
S50 	2 332 	5 	Level 3
S4010 	SCPH 	2 390 	1 	40 	Level 1
S4020
E1100 	2 340 	1
40
Level 1
E1150H 	2 310 	1 	Level 1
E2 	2 400 	1 	Level 2
Mix name Density
(kg/m3
) No. of
plants* Grade
(MPa) Enviro
Construct
S4020
(cont'd)
E2100 	2 330 	1
40
Level 2
E2120 	2 360 	1 	Level 2
E2150 	2 400 	1 	Level 2
E2150F 	2 400 	1 	Level 2
E2200 	2 400 	1 	Level 2
E3150 	2 360 	1 	Level 3
E3150F 	2 340 	1 	Level 3
PTLC2 	2 350 	2 	Level 3
COLLC1 	2 400 	2 	Level 1
COLLC2 	2 400 	2 	Level 3
PLC1120 	2 430 	2 	Level 1
PLC2120 	2 250 	2 	Level 3
PLC2XYP 	2 260 	2 	Level 3
N5020P
Ref 	2 367 	5
50
-
F30 	2 353 	5 	Level 1
T50 	2 348 	5 	Level 3
S30 	2 345 	5 	Level 1
S50 	2 336 	5 	Level 3
S5010
DW500D 	2 250 	1
50
Level 3
DW500D3 	2 250 	1 	Level 3
E1150H 	2 410 	1 	Level 1
SCPLC2 	2 580 	2 	Level 1
SCPH 	2 390 	1 	Level 1
S5020 E1200 	2 300 	1 50 Level 1
METALDIT 	2 310 	1 	Level 1
S6510 SCPLC2 	2 410 	2 65 Level 3
SCPEC2 	2 400 	2 	Level 2
S6520 	PLC2120 	2 480 	2 65 Level 3
E2150 	2 350 	1 	Level 2
S8010 COLSCLC2 	2 500 	2 80 Level 3
SCPEC2 	2 420 	2 	Level 2
CLSM
PEB 	2 020 	1
N/A
-
SB 	2 000 	1 	Level 1
3 	2 010 	1 	-
4 	2 000 	1 	-
5 	2 000 	1 	-
15 	2 000 	1 	Level 1
NOFINES - 	1 790 	1 	N/A 	-
*No. of batching plants, 1 represents Mile End batching plant, 2
represents Mile End and Dry Creek batching plants, whereas 5
represents all batching plants across South Australia.
RECOVERY
IN THIS EPD 	IN THIS EPD
PRODUCT STAGE 	IN USE	CONSTRUCTION 	END-OF-LIFE
A1 	A2 	A3 	A4 	A5 	B1 - B7 	C1 	C2 	C3
D
C4
PRODUCT LIFE CYCLE
This is a 'cradle-to-gate with modules C1–C4
and module D' type EPD. The product stage
involves the extraction of all raw materials
(cradle), transport to the batching plant, and the
manufacturing/mixing of these materials to make
ready-mix concrete ready to be distributed to
customers (gate).
The end-of-life stage includes the deconstruction
of the concrete structure, the transportation to
waste management facilities, and the recycling
and landfilling of the concrete.
The distribution and construction process
(modules A4-A5) and use stages (B1-B7) are not
modelled as these are best considered at building
or structure level.
Figure 1. Product life cycle and modules incl. in this EPD
CONCRETE | ENVIRONMENTAL PRODUCT DECLARATION
8	CONCRETE | ENVIRONMENTAL PRODUCT DECLARATION
9

-- 5 of 37 --

SYSTEM BOUNDARY
In Life Cycle Assessments (LCA), the system boundary is a line that divides the
processes which are included from everything else. The system boundary of this EPD
includes production (‘cradle-to-gate’, modules A1-A3), end-of-life (modules C1-C4) and
the recovery potential of the concrete (module D) – as illustrated in Table 4 below.
PRODUCT COMPOSITION
Hallett’s concrete products declared in this report are composed
of the following materials:
Table 3. Material composition of Hallett’s Ready Mix concrete products
Constituents
portion of concrete
by weight (%) 	Renewable
material,
weight (%)
Post-
consumer
recycled
content (%)	Min 	Max
Cement 	3 	23 	0 	0
Supplementary
Cementitious Material
(SCM)
0 	16 	0 	0
Aggregate 	0 	84 	0 	0
Sand 	0 	87 	0 	0
Admixture 	0 	0.52 	0 	0
Water 	4 	10 	0 	0
Packaging does not apply for Ready Mix concrete.
Cement contains hexavalent
chromium, which is listed as a
Substance of Very High Concern
(SVHC). (SVHC list is available at:
https://echa.europa.eu/candidate-
list-table). However, hexavalent
chromium is only present in
concrete as a trace element, which
sits well below 0.1% concentration
by mass.
Table 4. Modules included in the scope of the EPD (X = declared module | ND = module not declared)
PRODUCT
STAGE
CONSTRUCTION
STAGE
USE
STAGE 	END-OF-LIFE 	RECOVERY
Raw material supply	
Transport
	Manufacturing
	Transport
	Construction
	Installation
	Use
	Maintenance	
Repair
Replacement
	Refurbishment	
Operational energy use
	Operational water use
	Deconstruction /
	demolition
	Transport
	Waste processing
	Disposal	
Future reuse, recycling
	or energy recovery	
potential
Module 	A1 	A2 	A3 	A4 	A5 	B1 	B2 	B3 	B4 	B5 	B6 	B7 	C1 	C2 	C3 	C4 	D
Modules
declared 	X 	X 	X 	ND 	ND 	ND 	ND 	ND 	ND 	ND 	ND 	ND 	X 	X 	X 	X 	X
Geography
AU,
TH,
VN
GLO AU 	- 	- 	- 	- 	- 	- 	- 	- 	- 	AU 	AU 	AU 	AU 	AU
Specific data 	5% - 26%* 	- 	- 	- 	- 	- 	- 	- 	- 	- 	- 	- 	- 	- 	-
Variation –
products 	Not relevant 	- 	- 	- 	- 	- 	- 	- 	- 	- 	- 	- 	- 	- 	-
Variation -
sites 	<10% 	- 	- 	- 	- 	- 	- 	- 	- 	- 	- 	- 	- 	- 	-
*In the original EPD (EPD-IES-0009353:001), the specific data was estimated as >90%. In the last update
(EPD-IES-0009353:002) and this version (EPD-IES-0009353:003), we have excluded cements from the
specific data given for one cement source, a proxy Sphera dataset was chosen based on the verified cradle-
to-gate carbon footprint results supplied by the cement manufacturer. The new specific data includes only
aggregates, raw material transport, and electricity and water use at batching plants.
Figure 2. Manufacturing process and batching plant locations
MANUFACTURING PROCESS (A1-A3)
END-OF-LIFE
RECOVERY
D
HALLETT
BATCHING
PLANTS
INPUT | RAW MATERIALS
INPUT | ENERGY AND WATER
UPSTREAM 	CORE
OUTPUT |
WASTEWATER TREATMENT
TRANSPORT 	MANUFACTURING CONCRETE
NATURAL SAND
(HALLETT QUARRIES | SA)
FLY ASH, GGBFS, ADMIXTURES
(ASIA PACIFIC)
CEMENT
(ASIA PACIFIC)
NATURAL SAND,
AGGREGATES
(HALLETT QUARRIES | SA)
ELECTRICITY
(SA GRID)
FRESH WATER
(MUNICIPAL)
READY MIX
CONCRETE
(AT GATE)
DIESEL
GATE	CRADLE
DOWNSTREAM - NOT ASSESSED 	DOWNSTREAM
IN USE	CONSTRUCTION
A4	A3	A2	A1 	A5 	B1 - B7 	C1 	C2 	C3 	C4
OUTPUT | READY MIX
CONCRETE
Products ready to be
transported to customers
2
	1
3
4
5 1. Dry Creek
2. Elizabeth
3. Mile End
4. McLaren Vale
5. Osborne
Batching plant locations
DECLARED UNIT
EPDs that do not cover the full product life
cycle from raw material extraction through to
end-of-life use the term “declared unit”, rather
than functional unit. “Declared unit” will be
used in this EPD and is defined as:
1 m3 of Ready Mix concrete at
the batching plant gate which is
purchased by the customer and
is paid for.
Table 1 on page 9 presents the full list of
Hallett Ready Mix concrete products and their
densities. These products are used for buildings
and infrastructure in a range of structural and
decorative applications.
Table 2. UN CPC and ANZSIC codes applicable to
Hallett Ready Mix concrete products
Product 	Classification 	Category
Ready-mixed
concrete
UN CPC 375 	Articles of concrete,
cement and plaster
ANZSIC 20330 	Concrete – Ready Mix
– except Dry Mix
TECHNICAL INFORMATION
INDUSTRY CLASSIFICATION
The UN CPC and ANZSIC codes applicable to
Hallett Ready Mix concrete products in this EPD
are shown in Table 2.
CONCRETE | ENVIRONMENTAL PRODUCT DECLARATION
10	CONCRETE | ENVIRONMENTAL PRODUCT DECLARATION
11

-- 6 of 37 --

12 	CONCRETE | ENVIRONMENTAL PRODUCT DECLARATION
UPSTREAM
A1 | Raw material supply
 Extraction and processing
of raw materials.
 Generation of electricity
from primary energy
resources, also including
their extraction, refining
and transport. This
includes energy needed for
raw material supply and
energy for manufacturing
in core process.
 Processing up to the
end-of-waste state.
A2 | Transportation
 Transport of raw
materials to Hallett
batching plants.
CORE
A3 | Manufacturing
 Material handling, concrete batching
and mixing, washing down of plant
and equipment, and production waste
transport and disposal are included.
END-OF-LIFE
RECOVERY
D
HALLETT
BATCHING
PLANTS
INPUT | RAW MATERIALS
INPUT | ENERGY AND WATER
UPSTREAM 	CORE
OUTPUT |
WASTEWATER TREATMENT
TRANSPORT 	MANUFACTURING CONCRETE
NATURAL SAND
(HALLETT QUARRIES | SA)
FLY ASH, GGBFS, ADMIXTURES
(ASIA PACIFIC)
CEMENT
(ASIA PACIFIC)
NATURAL SAND,
AGGREGATES
(HALLETT QUARRIES | SA)
ELECTRICITY
(SA GRID)
FRESH WATER
(MUNICIPAL)
READY MIX
CONCRETE
(AT GATE)
DIESEL
GATE	CRADLE
DOWNSTREAM - NOT ASSESSED 	DOWNSTREAM
IN USE	CONSTRUCTION
A4	A3	A2	A1 	A5 	B1 - B7 	C1 	C2 	C3 	C4
EXCLUDED | NOT ASSESSED
Modules A4 and A5 are not included in this EPD due to
the wide variances in potential scenarios. Consequently,
following streams are not included in this study:
 Any ready-mix concrete which is left
over after a job is completed.
 Any concrete which is returned to the plant because
of customers ordering more than what they need.
 Any concrete left in the trucks which comes out
when the trucks are cleaned out and washed.
Figure 3. Manufacturing process – upstream, core, and downstream activities included in this EPD
DOWNSTREAM
C1 | Deconstruction /
demolition
 Demolition of the whole building
including concrete, using a 100-
kW construction excavator.
C2 | Transport
 Transport of concrete waste to
waste processing.
END-OF-LIFE
RECOVERY
D
HALLETT
BATCHING
PLANTS
INPUT | RAW MATERIALS
INPUT | ENERGY AND WATER
UPSTREAM 	CORE
OUTPUT |
WASTEWATER TREATMENT
TRANSPORT 	MANUFACTURING CONCRETE
NATURAL SAND
(HALLETT QUARRIES | SA)
FLY ASH, GGBFS, ADMIXTURES
(ASIA PACIFIC)
CEMENT
(ASIA PACIFIC)
NATURAL SAND,
AGGREGATES
(HALLETT QUARRIES | SA)
ELECTRICITY
(SA GRID)
FRESH WATER
(MUNICIPAL)
READY MIX
CONCRETE
(AT GATE)
DIESEL
GATE	CRADLE
DOWNSTREAM - NOT ASSESSED 	DOWNSTREAM
IN USE	CONSTRUCTION
A4	A3	A2	A1 	A5 	B1 - B7 	C1 	C2 	C3 	C4
C3 | Waste processing
 Processing of concrete waste into
different waste flows.
A high percentage of construction
and demolition waste in
Australia is recycled. However,
understanding what percentage
of Hallett products are recycled
is not a straightforward task due
to the lack of data. Consequently,
using national waste report, 82%
of concrete is estimated to be
recycled at end-of-life and the
rest is assumed to be landfilled
(Blue Environment Pty Ltd, 2020).
C4 | Disposal
 18% of concrete waste is disposed
in landfill. An “Excavator, 100
kW, construction” dataset
is used as a proxy (Sphera,
2022). Diesel rate is adjusted
to reflect a proxy for landfill.
D | Resource recovery stage
 Potential related to the portion
of concrete at the end-of-
life which is recycled.
 To calculate the potential for
recovery, it is assumed that
recycled concrete will be used
to replace virgin crushed rock.
Table 5. End-of-life scenarios for concrete
Processes
Quantity per m 3
of concrete 	Unit 	Additional information
Demolition 	0.396 	kg diesel for demolition 	Module C1 | 100-kW construction excavator
for demolition
Collection process specified by
type
2 332 	kg collected separately
0 	kg collected with mixed
construction waste
Transport from demolition site to
recovery/disposal sites
50 	km transport 	Module C2
Recovery system specified by
type
1 912 	kg for recycling 	Module C3 | Recycled concrete is assumed to
replace virgin crushed rock
0 	kg for re-use
0 	kg for energy recovery
Disposal to landfill 	420 	kg product or material
for final deposition
Module C4
Assumptions for scenario
development
0.487 	kg diesel for disposal 	Module C4 | 100-kW construction excavator
for disposal
The results for Modules C1-C4 and D have
been determined based on a representative
mix with a density of 2 332 kg/m 3 . For mixes
with other densities, the results can be scaled
by mass in a linear fashion. For example, for
mix S5010E1150H, which has a density of
2 410 kg/m 3, the results for Modules C1-C4
and D should be multiplied by 2 410/2 332
(i.e. a factor 1.033). See Annex on page 70.
CONCRETE | ENVIRONMENTAL PRODUCT DECLARATION	
13

-- 7 of 37 --

LIFE CYCLE INVENTORY (LCI)
DATA AND ASSUMPTIONS
Primary data were used for the batching plants and quarries for the period 1 July 2020 to 31 June
2021. Batching plant data were from Dry Creek, Elizabeth, Mile End, McLaren Vale, and Osborne,
whereas quarry data were from Yaringa sands, Kulpara, McLaren Vale, Dry Creek, and Truro.
Background data (e.g. for energy and transport processes, cement and blast furnace slag) have
predominantly been sourced from Sphera Professional Life Cycle Inventory Database 2022 (Sphera
2022), whereas South Australian electricity data were sourced from the AusLCI shadow database
(v1.38). Most datasets have a reference year between 2016 and 2021 and all fall within the 10-year
limit allowable for generic data under EN 15804.
UPSTREAM DATA
Cement
Hallett Group imports cement from 2 separate
sources in the Asia Pacific region. Cement
datasets were not available in the Sphera LCI
Database 2022 (Sphera, 2022). For one cement
source, a proxy Sphera dataset was chosen based
on the verified cradle-to-gate carbon footprint
results supplied by the cement manufacturer. For
the second cement source, clinker production
was first modelled using the LCI data from the
ecoinvent database and Sphera background
datasets. Cement production was subsequently
modelled using the cement composition data
supplied by the cement manufacturer.
Fly Ash
Fly ash is imported from an Asian source, which
is a by-product of coal combustion in power
stations in India. Fly ash is treated as a waste
material and only includes transport impact. If
the dust was not utilised as a supplementary
cementitious material, this material would
otherwise have been landfilled and hence is
classified as waste.
Ground Granulated Blast Furnace Slag (GGBFS)
Hallett imports Ground Granulated Blast Furnace
Slag (GGBFS, a supplementary cementitious
material) from a source in Asia. Blast furnace
slag is a by-product in the blast furnace
steel production process and receives some
environmental impacts from pig iron production.
ELECTRICITY
Electricity has been modelled for core processes
using the AusLCI data for the electricity mix used
in the South Australia. The GWP-GHG of the
electricity is 0.454 kg CO2eq./kWh.
RECYCLING
In Australia, the resource recovery and recycling
rate for masonry materials was 82% in 2018/19
(Blue Environment Pty Ltd, 2020). Based on this
source, it has been assumed that 82% of concrete
is recycled at end-of-life and the rest is landfilled.
TRANSPORT
Primary transport data was used for transport
of production inputs (A2). Any wastes from
the production process (A3) are assumed to be
transported over a 50 km distance to a treatment
or disposal site.
Transport modes:
 	Truck (diesel), Euro 0 - 6 mix, 34 - 40 t
gross weight / 27 t payload capacity.
 	Container ship (heavy fuel oil), 5 000 to
200 000 dwt payload capacity, ocean going.
 	Bulk commodity carrier, 5 000 to
200 000 dwt payload capacity, ocean going.
CUT-OFF CRITERIA
Personnel is excluded as per section 4.3.1 in the
PCR (EPD International, 2021). Thinkstep-anz
consistently excludes environmental impacts
from infrastructure, construction, production
equipment, and tools that are not directly
consumed in the production process, (‘capital
goods’) regardless of potential significance.
High-quality infrastructure related data isn’t
always available and there is no clear cut-off for
what to include. For this reason, capital goods
data are applied to LCA studies inconsistently.
This is expected to lead to reduced consistency
and comparability of EPDs. Capital goods were
previously excluded from EPDs, thus including
capital goods in current EPDs would further
reduce their comparability.
The amount of packaging used for admixtures
is well below the materiality cut-off and these
materials have been excluded.
All other reported data were incorporated and
modelled using the best available life cycle
inventory data.
CONCRETE | ENVIRONMENTAL PRODUCT DECLARATION
14	CONCRETE | ENVIRONMENTAL PRODUCT DECLARATION
15

-- 8 of 37 --

16 	CONCRETE | ENVIRONMENTAL PRODUCT DECLARATION
ALLOCATION
Ready Mix concrete
Hallett produces a range of Ready Mix concrete
products at its batching plants. Energy use for
concrete production has been allocated to the
products based on a volume basis (total m3 of
Ready Mix concrete products).
Aggregates
Aggregates are produced through crushing
of rock, which is graded in different sizes. The
energy required for the crushing and screening
does not differentiate between products.
Therefore, aggregate production (including
manufactured sand) has been allocated based on
the mass of product.
Ground Granulated Blast Furnace Slag
Blast Furnace Slag is a by-product in the blast
furnace steel production process. There is a
significant demand for slag globally – especially
in the Portland cement and concrete industry
which drives the price of the slag globally. We
used the Sphera dataset, which allocates the
impacts between steel and blast furnace slag by
using economic allocation (Sphera 2022). This
allocation decision influences the environmental
profile of concrete mixes that use GGBFS.
End-of-life
End-of-life allocation follows the requirements of
EN15804:2012+A2:2019 § 6.4.3.3 and generally
follows the polluter pays principle.
SOFTWARE AND DATABASE
The LCA software used is the LCA for Experts
from Sphera, using the Sphera LCI Database
2022 (Sphera, 2022).
KEY ASSUMPTIONS
CO 2 absorption
CO2 absorption from carbonation is not
considered due to high variability and
uncertainty and to be conservative.
Recycled concrete
To calculate the potential for recovery, it is
assumed that recycled concrete will be used to
replace virgin crushed rock.
LIFE CYCLE INVENTORY (LCI)
DATA AND ASSUMPTIONS – CONTINUED
CONCRETE | ENVIRONMENTAL PRODUCT DECLARATION 	17
ENVIRONMENTAL IMPACT
INDICATORS
An introduction the core environmental impact indicators is provided below. The best-known
effect of each indicator is listed in the descriptions and the abbreviations, in brackets, correspond
to the labels in the following results tables.
Table 6. Environmental impact indicators described
Indicator and description
Global Warming Potential
(GWPt, GWPf, GWPb, GWPluluc)
A measure of greenhouse gas emissions, such as CO2 and methane. These emissions are causing an increase
in the absorption of radiation emitted by the sun, increasing the natural greenhouse effect. This may in
turn have adverse impacts on ecosystem health, human health and material welfare. The Global Warming
Potential (GWP) includes four sub indicators: total (GWPt), fossil (GWPf), biogenic (GWPb), and land-use
and land-use change (GWPluluc).
Ozone Depletion Potential (ODP)
Depletion of the ozone layer leads to higher levels of UVB ultraviolet rays reaching the earth’s surface with
detrimental effects on humans and plants. The Ozone Depletion Potential is a measure of air emissions that
contribute to the depletion of the stratospheric ozone layer.
Acidification potential (AP)
A measure of emissions that cause acidifying effects to the environment. Acidification potential is a
measure of a molecule’s capacity to increase the hydrogen ion (H+) concentration in the presence of water,
thus decreasing the pH value. Potential effects include fish mortality, forest decline and the deterioration of
building materials.
Eutrophication Potential (EPfw, EPm, EPt)
Eutrophication covers all potential impacts of excessively high levels of macronutrients, the most important
of which are nitrogen (N) and phosphorus (P). In aquatic ecosystems where this term is mostly applied,
this typically describes a degradation in water quality. Eutrophication can result in an undesirable change
in the type of species that flourish and an increase in the production of biomass. As the decomposition of
biomass consumes oxygen, eutrophication may decrease the available oxygen level in the water column and
threaten fish in their ability to respire.
Photochemical Ozone Creation Potential (POCP)
Photochemical Ozone Creation Potential gives an indication of the emissions from precursors that
contribute to ground level smog formation, mainly ozone (O3). Ground level ozone may be harmful to human
health and ecosystems and may also damage crops. These emissions are produced by the reaction of volatile
organic compounds (VOCs) and carbon monoxide in the presence of nitrogen oxides and UV light.
Abiotic Resource Depletion (ADPmm, ADPf)
The consumption of non-renewable resources decreases the availability of these resources and their
associated functions in the future. Depletion of mineral resources and non-renewable energy resources are
reported separately. Depletion of mineral resources is assessed based on total reserves.
Water Depletion Potential (WDP)
Water scarcity is a measure of the stress on a region due to water consumption.

-- 9 of 37 --

CORE ENVIRONMENTAL IMPACT
INDICATORS | EN15804+A2
The reported impact categories represent
impact potentials, i.e., they are approximations
of environmental impacts that could occur if
the emissions would (a) follow the underlying
impact pathway and (b) meet certain conditions
in the receiving environment while doing so.
The environmental impact results are therefore
relative expressions only and do not predict
actual impacts, the exceeding of thresholds,
safety margins, or risks.
Long-term emissions (>100 years) are not taken
into consideration in the impact estimate.
INDICATOR TYPES
The following tables show the results grouped in seven categories, each looking at different types
of indicators. The headings below provide descriptions for each of these categories. Each column of
numbers represents one declared unit: 1 m3 of Ready Mix concrete at the batching plant gate which is
purchased by the customer and is paid for.
RESOURCE USE INDICATORS
The resource use indicators describe the use
of renewable and non-renewable material
resources, renewable and non- renewable
primary energy and water.
Note: Water consumption: The FW indicator
in the EPD results tables reports consumption
(i.e. net use) of ‘blue water’ (which includes
river water, lake water and ground water). This
indicator deliberately excludes consumption
of ’green water’ (rain water), as net loss should
be interpreted as any additional water loss
beyond what would occur in the original,
natural system.
Table 7. Core environmental impact indicators EN15804+A2
Indicator 	abbr.
Climate change (total) 	GWPt
Climate change (fossil) 	GWPf
Climate change (biogenic) 	GWPb
Climate change (land use and land use change) 	GWPluluc
Ozone depletion 	ODP
Acidification potential 	AP
Eutrophication potential – freshwater 	EPfw
Eutrophication potential – marine 	EPm
Eutrophication potential – terrestrial 	EPt
Photochemical ozone creation potential 	POCP
Abiotic depletion potential – minerals & metals 	ADPmm
Abiotic depletion potential – fossil fuels 	ADPf
Water Depletion Potential 	WDP
Table 8. Life cycle inventory indicators on use of resources
Indicator 	abbr.
Use of renewable primary energy excluding renewable primary
energy resources used as raw materials 	PERE
Use of renewable primary energy resources used as raw
materials 	PERM
Total use of renewable primary energy resources 	PERT
Use of non-renewable primary energy excluding non-renewable
primary energy resources used as raw materials 	PENRE
Use of non-renewable primary energy resources used as raw
materials 	PENRM
Total use of non-renewable primary energy resources 	PENRT
Use of secondary material; 	SM
Use of renewable secondary fuels 	RSF
Use of non-renewable secondary fuels 	NRSF
Total use of net fresh water 	FW
Table 9. Life cycle inventory indicators on waste categories and
output flows
Indicator 	abbr.
Hazardous waste disposed 	HWD
Non-hazardous waste disposed 	NHWD
Radioactive waste disposed 	RWD
Components for reuse 	CRU
Materials for energy recovery 	MER
Materials for recycling 	MFR
Exported electrical energy 	EEE
Exported thermal energy 	EET
Table 10. Biogenic carbon indicators
Indicator 	abbr.
Biogenic carbon content in product 	BCC-prod
Biogenic carbon content in packaging 	BCC-pack
WASTE CATEGORIES AND
OUTPUT FLOWS
Waste indicators describe waste generated
within the life cycle of the product. Waste
is categorised by hazard class. Output flows
are categorised by receiving compartment or
type of exported energy.
BIOGENIC CARBON INDICATORS
Biogenic carbon refers to the carbon stored
in organic materials. This is sequestered
during growth and released at end-of-life.
EN15804+A2 requires the declaration of
biogenic carbon content of the product and its
packaging.
Packaging does not apply for Ready Mix
concrete.
ENVIRONMENTAL IMPACT
INDICATORS | EN15804+A1
EN 15804+A1 core environmental impact
categories aid with historical comparison and
are used within various rating tools.
ADDITIONAL ENVIRONMENTAL
IMPACT INDICATORS
These indicators are voluntarily included
to facilitate modularity where an EPD is
used as input data for creating another
EPD downstream in the value chain (EPD
International, 2021).
**This indicator is calculated using the
characterisation factors from the IPCC AR5
report (IPCC 2013) and has been included in
the EPD following the PCR.
Table 11. Additional environmental impact indicators
Indicator 	abbr.
IPCC AR5 GWP-GHG** 	GWP-GHG
Particulate matter emissions 	PM
Ionising radiation – human health 	IRP
Eco-toxicity (freshwater) 	ETPfw
Human toxicity, cancer 	HTPc
Human toxicity, non-cancer 	HTPnc
Soil quality 	SQP
Table 12. Environmental impact indicators EN15804+A1
Indicator 	abbr.
Global warming potential (total) 	GWP
Ozone depletion potential 	ODP
Acidification potential of land and water 	AP
Eutrophication potential 	EP
Photochemical ozone creation potential 	POCP
Depletion abiotic resources – minerals & metals 	ADPE
Depletion abiotic resources – fossil fuels 	ADPF
CONCRETE | ENVIRONMENTAL PRODUCT DECLARATION
18	CONCRETE | ENVIRONMENTAL PRODUCT DECLARATION
19

-- 10 of 37 --

DRY CREEK | A1-A3
CORE ENVIRONMENTAL IMPACT INDICATORS | EN15804+A2
*The results of this environmental impact indicator shall be used with care as the uncertainties on
these results are high or as there is limited experience with the indicator.
CONCRETE | ENVIRONMENTAL PRODUCT DECLARATION 	21
Table 13. Module A1-A3 Core environmental impact indicator results for 1 m3 of product produced at Dry Creek batch plant
DRY CREEK | A1 - A3
MIX NAME 	N2020P 	N2520P 	N3220P 	N4020P 	N5020P
PARAMETER 	UNIT 	Ref 	F30 	S30 	S50 	Ref 	F30 	S30 	T50 	S50 	Ref 	F30 	S30 	T50 	S50 	Ref 	F30 	S30 	T50 	S50 	Ref 	F30 	S30 	T50 	S50
GWPt 	kg CO2
-eq 	275 	203 	206 	162 	301 	221 	225 	171 	176 	344 	251 	255 	192 	198 	412 	299 	304 	227 	234 	506 	365 	370 	274 	282
GWPf 	kg CO2
-eq 	272 	201 	203 	159 	298 	219 	222 	168 	173 	340 	248 	253 	190 	196 	408 	296 	301 	224 	231 	502 	362 	366 	271 	279
GWPb 	kg CO2
-eq 	3.00 	2.52 	2.51 	2.18 	3.19 	2.65 	2.64 	2.28 	2.27 	3.51 	2.89 	2.88 	2.47 	2.45 	4.00 	3.25 	3.24 	2.72 	2.71 	4.60 	3.66 	3.65 	3.01 	3.00
GWPluluc 	kg CO2
-eq 	0.0175 	0.0127 	0.0134 	0.0111 	0.0192 	0.0138 	0.0148 	0.0109 	0.0122 	0.0220 	0.0158 	0.0169 	0.0124 	0.0139 	0.0266 	0.0190 	0.0201 	0.0147 	0.0165 	0.0329 	0.0234 	0.0246 	0.0179 	0.0200
ODP 	kg CFC-11 eq 	6.65E-08 7.12E-08 6.96E-08 6.92E-08 6.31E-08 6.69E-08 6.54E-08 6.73E-08 6.50E-08 5.02E-08 5.39E-08 5.28E-08 5.42E-08 5.23E-08 3.47E-08 3.84E-08 3.75E-08 3.84E-08 3.71E-08 2.90E-08 3.36E-08 3.27E-08 3.36E-08 3.22E-08
AP 	Mole of H+eq 	0.779 	0.631 	0.712 	0.706 	0.832 	0.668 	0.772 	0.628 	0.766 	0.918 	0.729 	0.841 	0.675 	0.834 	1.06 	0.827 	0.946 	0.749 	0.937 	1.25 	0.962 	1.09 	0.847 	1.08
EPfw 	kg P eq 	2.15E-04 2.03E-04 2.04E-04 1.97E-04 2.19E-04 2.06E-04 2.07E-04 1.98E-04 2.00E-04 2.26E-04 2.11E-04 2.12E-04 2.02E-04 2.03E-04 2.38E-04 2.19E-04 2.21E-04 2.08E-04 2.10E-04 2.53E-04 2.30E-04 2.31E-04 2.15E-04 2.18E-04
EPm 	kg N eq 	0.258 	0.211 	0.220 	0.199 	0.275 	0.223 	0.234 	0.196 	0.211 	0.303 	0.242 	0.255 	0.210 	0.228 	0.348 	0.274 	0.288 	0.234 	0.255 	0.410 	0.318 	0.332 	0.265 	0.291
EPt 	Mole of N eq 	2.85 	2.32 	2.42 	2.19 	3.04 	2.45 	2.58 	2.15 	2.32 	3.35 	2.67 	2.81 	2.31 	2.51 	3.85 	3.03 	3.17 	2.57 	2.80 	4.54 	3.51 	3.66 	2.91 	3.20
POCP 	kg NMVOC eq 	0.690 	0.557 	0.584 	0.527 	0.737 	0.590 	0.626 	0.515 	0.563 	0.817 	0.645 	0.684 	0.556 	0.611 	0.944 	0.734 	0.775 	0.621 	0.686 	1.12 	0.856 	0.899 	0.709 	0.787
ADPmm* 	kg Sb-eq 	4.44E-06 3.37E-06 3.46E-06 2.86E-06 4.83E-06 3.64E-06 3.77E-06 2.93E-06 3.10E-06 5.41E-06 4.03E-06 4.16E-06 3.20E-06 3.39E-06 6.44E-06 4.74E-06 4.88E-06 3.71E-06 3.94E-06 7.86E-06 5.74E-06 5.89E-06 4.43E-06 4.71E-06
ADPf* 	MJ 	1 180 	960 	1 000 	900 	1 260 	1 020 	1 070 	890 	960 	1 390 	1 110 	1 160 	960 	1 040 	1 600 	1 260 	1 310 	1 070 	1 160 	1 880 	1 460 	1 520 	1 210 	1 320
WDP* 	m³ world equiv 	11.8 	10.0 	10.5 	9.75 	12.4 	10.4 	10.9 	9.31 	10.1 	13.4 	11.1 	11.7 	9.90 	10.7 	15.0 	12.3 	12.9 	10.8 	11.7 	17.1 	13.9 	14.5 	12.0 	13.0
MIX NAME 	S1020 	S1520 	S2520 	S3220 	S4020 	S5010 	S6510 	S6520 	S8010
PARAMETER 	UNIT 	PLC1 PLC1120 PLC2120 	PLC1 	PLC2 	LSLC2 	PLC2XYP PLC2120 	PTLC2 	COLLC1 	COLLC2 	PLC1120 	PLC2120 	PLC2XYP 	SCPLC2 	SCPLC2 	SCPEC2 	LC2120 	COLSCLC2 	SCPEC2
GWPt 	kg CO2
-eq 	146 	163 	114 	209 	227 	161 	168 	225 	196 	299 	207 	297 	196 	216 	306 	253 	316 	266 	290 	348
GWPf 	kg CO2
-eq 	145 	161 	112 	207 	225 	160 	167 	223 	194 	296 	205 	294 	194 	214 	303 	251 	313 	263 	288 	345
GWPb 	kg CO2
-eq 	1.69 	1.81 	1.44 	2.13 	2.27 	1.78 	1.85 	2.23 	1.99 	2.74 	2.04 	2.74 	1.98 	2.24 	2.67 	2.30 	2.80 	2.40 	2.44 	3.03
GWPluluc 	kg CO2
-eq 	0.00952 	0.0106 	0.00803 	0.0139 	0.0156 	0.0121 	0.0121 	0.0156 	0.0150 	0.0201 	0.0155 	0.0203 	0.0149 	0.0149 	0.0221 	0.0188 	0.0206 	0.0208 	0.0222 	0.0229
ODP 	kg CFC-11 eq 	7.80E-08 	7.66E-08 	7.86E-08 	6.39E-08 	4.86E-08 	4.10E-08 	5.14E-08 	4.85E-08 	3.12E-08 	1.06E-07 	9.94E-08 	3.12E-08 	3.12E-08 	3.26E-08 	1.67E-07 	1.52E-07 	1.65E-07 	3.56E-08 	1.69E-07 	1.57E-07
